Repository: TrionLab/ProphetGP

# ProphetGP

`gauche` 기반 반응 물성 예측 + Gaussian Process Bayesian Optimization 프로젝트입니다.

## 주요 기능

- 반응 전 물질 입력 지원: 분자 이름 / SMILES / CAS No.
- 분자 표기 자동 정규화: 이름/CAS를 SMILES로 변환 (PubChem API + RDKit 검증).
- 다중 반응물 처리: 반응물 1개 이상 입력 가능.
- `gauche` featuriser 래퍼: 사용 가능한 모든 featuriser를 동적으로 조회/선택.
- 반응 조건 자동 타입 추론: categorical / continuous / discrete.
- config로 조건 타입 강제 지정 가능.
- Gaussian Process 기반 surrogate 모델 학습.
- Bayesian Optimization으로 다음 최적 실험 조건 추천.
- 데이터셋 증분 추가(append) 및 재학습 지원.

## 빠른 시작

```bash
python -m venv .venv
.venv\Scripts\activate
pip install -e .[dev]
```

### 데이터 준비

기본 CSV 필드 예시:

- `reactants`: 반응물 리스트 (`|` 구분, 예: `ethanol|CC(=O)O|64-17-5`)
- `target`: 예측/최적화할 물성값
- `temperature`, `time`, `catalyst` 등 반응 조건 컬럼

샘플 실행:

```bash
prophet-gp train --data data/raw/reactions.csv --config configs/default.yaml
prophet-gp suggest --data data/raw/reactions.csv --config configs/default.yaml --n-candidates 5
prophet-gp append --base-data data/raw/reactions.csv --new-data data/raw/new_batch.csv --out data/raw/reactions_merged.csv
```

## 프로젝트 구조

```text
configs/                  # 파이프라인 설정
data/
  raw/                    # 원본/누적 데이터셋
  processed/              # 전처리 결과 캐시
scripts/                  # 실행 유틸 스크립트
src/prophet_gp/
  chem/                   # 분자 표기 변환/검증
  data/                   # 스키마, 로더, 전처리
  features/               # gauche featuriser 통합
  models/                 # GP surrogate 모델
  optimization/           # Bayesian optimization
  pipeline/               # 상위 오케스트레이션
  cli.py                  # CLI 진입점
tests/
```

File: data/sample/emission_experiments_demo.csv
Mol.1,Pristine Emission,Pristine FWHM,Pristine PLQY,Temperature,Emission Peak,FWHM,PLQY
1-Aminonaphthalene,417,57,0.1,200,468,100,0.05
2-Aminonaphthalene,415,52,0.1,200,460,89,0.05
"1,5-Diaminonaphthalene",406,45,0.05,100,448,65,
"1,5-Diaminonaphthalene",406,45,0.05,200,506,75,0.1
"1,8-Diaminonaphthalene",435,55,0.01,100,461,80,
"1,8-Diaminonaphthalene",435,55,0.01,200,573,119,0.05
"2,3-Diaminonaphthalene",406,45,0.01,100,457,85,
"2,3-Diaminonaphthalene",406,45,0.01,200,522,110,0.05
"2,6-Diaminonaphthalene",420,49,0.01,100,420,49,
"2,6-Diaminonaphthalene",420,49,0.01,150,470,53,
"2,6-Diaminonaphthalene",420,49,0.01,200,488,58,0.4
2-Aminoquinoline,400,50,,200,420,60,
3-Aminoquinoline,400,50,,200,540,150,
4-Aminoquinoline,400,50,,200,400,60,
5-Aminoquinoline,400,50,,200,540,110,
6-Aminoquinoline,410,,,200,520,80,0.56
7-Aminoquinoline,400,50,,200,500,160,
8-Aminoquinoline,400,50,,200,540,120,
m-Phenylenediamine,,,,200,420,90,0.11
p-Phenylenediamine,,,,200,630,130,0.06
Resorcinol,,,,200,530,90,0.31
o-Phenylenediamine,,,,200,560,110,0.53
o-Aminophenol,,,,200,590,120,0.26
"Perylene-3,9-dicarboxylic acid",,,,200,500,85,0.94
"5-amino-1,10-phenanthroline|salicylic acid",,,,200,605,70,0.27
9-anthracenecarboxylic acid,,,,200,560,80,
9-anthracenecarboxylic acid,,,,300,600,70,0.029
9-anthracenecarboxylic acid,,,,400,615,80,
1-pyrenecarboxylic acid,,,,200,400,40,
1-pyrenecarboxylic acid,,,,300,510,100,
1-pyrenecarboxylic acid,,,,400,560,70,0.804
Aniline,,,,180,406,75,0.25
2-Naphthylamine,,,,180,445,70,0.11
2-Anthracylamine,,,,180,510,85,0.28
1-Aminopyrene,,,,180,440,90,0.14
p-Phenylenediamine,,,,180,595,70,0.016
"1,6-Naphthalenediol",,,,180,540,70,0.31
"2,7-Naphthalenediol",,,,180,550,60,0.3
"1,8-Diaminonaphthalene",,,,180,430,60,0.2
"2,3-Diaminonaphthalene",,,,180,450,100,0.17
"1,3-Dihydroxynaphthalene|2,3-Dichloro-5,6-dicyano-1,4-benzoquinone",,,,180,520,70,
Naphthalene-1-boronic acid|catechol,,,,180,406,70,0.394
"1,8-Naphthalic anhydride|(R,R)-1,2-diaminocyclohexane",,,,180,450,140,
"1,8-Naphthalic anhydride|(S,S)-1,2-diaminocyclohexane",,,,180,450,135,
Anthracene,,,,80,580,130,0.44
Pyrene-1-carbaldehyde,,,,150,535,130,0.13
1-Aminoanthraquinone|phenolphthalein,,,,200,587,150,
"5-Amino-1,10-phenanthroline|terephthalic acid",,,,200,615,110,0.67
Pyrene-1-carbaldehyde,,,,150,530,100,0.0668
Naphthalenetetracarboxylic dianhydride|ethylenediamine,,,,200,508,115,0.055
"3,4,9,10-Perylenetetracarboxylic dianhydride|urea",,,,160,745,70,0.033
"3,4,9,10-Perylenetetracarboxylic dianhydride|L-lysine",,,,160,549,90,0.272
"L-Cysteine|1,4-diaminoanthraquinone",,,,180,520,80,0.054
"L-Cysteine|1,5-diamino-4,8-dihydroxyanthraquinone",,,,180,500,75,0.117
L-Cysteine|anthraflavic acid,,,,180,450,110,0.128
"1,3,6-Trinitropyrene|sodium sulfite",,,,200,490,100,0.49

File: data/sample/sample_data_extended1.csv
Mol.1,Pristine Emission,Pristine FWHM,Pristine PLQY,Temperature,Emission Peak,FWHM,PLQY
1-Aminonaphthalene,417,57,0.1,200,468,100,0.05
1-Aminonaphthalene,417,57,0.1,300,514,147,0.01
1-Aminonaphthalene,417,57,0.1,400,535,150,0
2-Aminonaphthalene,415,52,0.1,200,460,89,0.05
2-Aminonaphthalene,415,52,0.1,300,510,139,0.01
2-Aminonaphthalene,415,52,0.1,400,530,150,0
"1,5-Diaminonaphthalene",406,45,0.05,100,448,65,
"1,5-Diaminonaphthalene",406,45,0.05,200,506,75,0.1
"1,5-Diaminonaphthalene",406,45,0.05,300,532,85,0.2
"1,5-Diaminonaphthalene",406,45,0.05,400,547,105,0.05
"1,8-Diaminonaphthalene",435,55,0.01,100,461,80,
"1,8-Diaminonaphthalene",435,55,0.01,200,573,119,0.05
"1,8-Diaminonaphthalene",435,55,0.01,300,538,143,0.01
"1,8-Diaminonaphthalene",435,55,0.01,400,550,152,0.01
"2,3-Diaminonaphthalene",406,45,0.01,100,457,85,
"2,3-Diaminonaphthalene",406,45,0.01,200,522,110,0.05
"2,3-Diaminonaphthalene",406,45,0.01,300,537,136,0.01
"2,3-Diaminonaphthalene",406,45,0.01,400,545,151,0.01
"2,6-Diaminonaphthalene",420,49,0.01,100,420,49,
"2,6-Diaminonaphthalene",420,49,0.01,200,488,58,0.4
"2,6-Diaminonaphthalene",420,49,0.01,300,492,62,0.9
"2,6-Diaminonaphthalene",420,49,0.01,400,487,69,0.2
